Repository: 3DCP-TUe/3DCP.data

# 3DCP.data

## Introduction 

This repository contains the templates, libraries, and structure information for _3DCP.data - A database framework for 3D concrete printing_. The aim of this project is to collect experimental data 3D concrete printing processes in a structured way and distribute this data to the community. This repository includes the component libraries of the equipment and materials at TU/e and the templates for data records and software packages. The corresponding paper describing the database framework is published in _Results in Engineering_ and explains the concept behind the framework while providing example use cases. The paper can be found [here](https://doi.org/10.1016/j.rineng.2025.108669). 

An overview of all available data records that follow this framework can be found [here](docs/available_data_records.md).

## Documentation

In the following README, the structure and more detailed information of the various parts of this project are provided. 

- [Data record structure](docs/data_record_structure.md)
- [System data](docs/system_data/README.md)
    - [System metadata file](docs/system_data/metadata_file.md)
    - [Material components](docs/system_data/material_components.md)
    - [System components](docs/system_data/system_components.md)
- [In-line and on-line measurements](docs/inline_online_measurements/README.md)
    - [Mass flow bucket test](docs/inline_online_measurements/mass_flow_bucket_test.md)
    - [Slugs test](docs/inline_online_measurements/slugs_test.md)
    - [Tracer experiment](docs/inline_online_measurements/tracer_experiment.md)
- [In-situ and off-line measurements](docs/insitu_offline_measurements/README.md)
    - [Compression test](docs/insitu_offline_measurements/compression_test.md)
    - [Flat punch indentation test](docs/insitu_offline_measurements/flat_punch_indentation_test.md) (FPIT)
    - [Pocket shear vane test](docs/insitu_offline_measurements/pocket_shear_vane_test.md)
    - [Temperature single-point](docs/insitu_offline_measurements/temperature_point.md)
    - [Ultrasound wave transmission test](docs/insitu_offline_measurements/ultrasonic_wave_transmission_test.md) (UWTT)
    - [Unconfined uniaxial compresstion test](docs/insitu_offline_measurements/unconfined_uniaxial_compression_test.md) (UUCT)
- [Software structure](docs/software.md)

## Explanation of the files

[**docs**](docs): Contains a detailed description of the database structure and various data sources. Importantly, it contains the predefined structure of the _processed_data_ folder, which is critical to allow for automated data processing.

[**src**](src): 
- [**src/analysis**](src/analysis): Contains files to perform analysis over a session and data record.
- [**src/libraries**](src/libraries): Containing the material and system component libraries.
- [**src/template**](src/template): A folder structure that can be used as a template for constructing a data record.

[**utils**](utils): This folder contains helper files and resources used throughout the project, such as figures for README files and the scripts used to generate them.

## Framework development rules and workflow

This section describes the rules and workflow for developing the 3DCP.data framework.

- **main**: Protected branch reflecting the latest stable framework version.  
- **next-release**: Active development branch for _finalized_ updates, improvements, and new features.

We use the following workflow:

1. Implement and test changes in your own branch or fork.  
2. Once fully working, open a pull request to the `next-release` branch.  
3. Changes will be reviewed and merged if approved.  
4. The `next-release` branch is merged into `main` when a new release is made.

Both `main` and `next-release` are always fully functional, with `main` always reflecting the latest released version.

> **Note:** After each release, this repository is automatically mirrored to Zenodo. However, you need to manually update the funding fields and fill in the project licenses fields (CC-BY-SA and GPL v3.0). These cannot be defined in the `.zenodo.json` file and transferred automatically.

## Version numbering

This project uses the following versioning scheme: 

```
0.x.x ---> MAJOR version: Incompatible changes; for example, restructuring the database format and metadata files.
x.0.x ---> MINOR version: Functionality added in a backward-compatible manner; for example, new system components.
x.x.0 ---> PATCH version: Small backward-compatible changes; for example, small corrections in a component property.
```

## How to cite

The database framework and its underlying concept are described in a journal paper. For generic references to the database framework, this paper can be cited. The BibTeX entry is provided below:

```bibtex
@article{3DCPdata_RINENG,
    title = {A database framework for {3D} concrete printing},
    author = {A. Deetman and D. Bos and S. Lucas and T. Salet and R. Wolfs},
    journal = {Results in Engineering},

File: src/libraries/material_components/binders/supplementary cementitious materials/limestone-powder-1/psd.csv
size,fraction
0.158866,0
0.17825,0.000485395
0.2,0.000859107
0.224404,0.001278419
0.251785,0.001748883
0.282508,0.00227677
0.316979,0.003533608
0.355656,0.003533608
0.399052,0.004279244
0.447744,0.005115876
0.502377,0.006054588
0.563677,0.007107852
0.632456,0.008289622
0.709627,0.009615584
0.796214,0.011103333
0.893367,0.012772629
1.002374,0.014645601
1.124683,0.016747131
1.261915,0.019105069
1.415892,0.021750722
1.588656,0.024719175
1.782502,0.028049863
2,0.031786942
2.244037,0.035980017
2.517851,0.040684725
2.825075,0.045963488
3.169786,0.054190305
3.556559,0.068952634
3.990525,0.085516221
4.477442,0.104591538
5.023773,0.127939017
5.636766,0.153023938
6.324555,0.174517344
7.096268,0.198633375
7.962143,0.2234898
8.933672,0.251247771
10.023745,0.282392714
11.246826,0.318963313
12.619147,0.362984486
14.158916,0.41582469
15.886565,0.475224829
17.825019,0.54161024
20,0.609428571
22.440369,0.685185138
25.178508,0.756581078
28.250751,0.820260919
31.697864,0.879395719
35.565588,0.93775914
39.905246,0.967084539
44.774423,0.990953054
50.237729,1
